Repository: sammartinm/tfm

File: .gitignore/data/df_plotter_cm2.csv (part 2 of 3)
Product_Form,Cu,Ni,Mn,P,Temperature_Celsius,DT41J_Celsius,Fluence_n_cm2
P,0.06,0.65,1.36,0.008,290.0,41.38333333333333,4.577e+19
P,0.06,0.65,1.36,0.008,290.0,45.53888888888889,4.577e+19
P,0.06,0.65,1.36,0.008,290.0,43.26111111111111,5.899e+19
P,0.06,0.65,1.36,0.008,290.0,44.48333333333333,5.899e+19
W,0.02,0.18,1.53,0.012,290.0,38.76111111111111,5.118e+18
W,0.02,0.18,1.53,0.012,290.0,38.69444444444444,1.698e+19
W,0.02,0.18,1.53,0.012,290.0,49.42222222222222,3.247e+19
W,0.02,0.18,1.53,0.012,290.0,52.02222222222222,4.577e+19
W,0.02,0.18,1.53,0.012,290.0,50.12222222222223,5.899e+19
P,0.05,0.66,1.27,0.007,290.0,13.094444444444443,5.447e+18
P,0.05,0.66,1.27,0.007,290.0,10.333333333333334,5.447e+18
P,0.05,0.66,1.27,0.007,290.0,14.52777777777778,1.6617e+19
P,0.05,0.66,1.27,0.007,290.0,20.616666666666667,1.6617e+19
P,0.05,0.66,1.27,0.007,290.0,30.52777777777778,3.5079e+19
P,0.05,0.66,1.27,0.007,290.0,25.26111111111111,3.5079e+19
P,0.05,0.66,1.27,0.007,290.0,22.716666666666665,4.9818e+19
P,0.05,0.66,1.27,0.007,290.0,21.55555555555556,4.9818e+19
P,0.05,0.66,1.27,0.007,290.0,19.45,5.350799999999999e+19
P,0.05,0.66,1.27,0.007,290.0,35.78888888888889,5.350799999999999e+19
W,0.023,0.12,1.54,0.019,290.0,9.088888888888889,5.447e+18
W,0.023,0.12,1.54,0.019,290.0,10.705555555555556,1.6617e+19
W,0.023,0.12,1.54,0.019,290.0,12.68888888888889,3.5079e+19
W,0.023,0.12,1.54,0.019,290.0,7.522222222222221,4.9818e+19
W,0.023,0.12,1.54,0.019,290.0,15.244444444444447,5.350799999999999e+19
P,0.0539999999999999,0.656,1.25,0.0092,274.0,-2.7777777777777786,1.52e+18
P,0.0539999999999999,0.656,1.25,0.0092,278.3333333333333,2.222222222222221,9.6e+17
W,0.0756,0.94,1.336,0.0094,274.0,5.555555555555557,1.52e+18
W,0.0756,0.94,1.336,0.0094,278.3333333333333,12.77777777777778,9.6e+17
P,0.0752,0.6100000000000001,1.362,0.0072,274.0,26.111111111111114,2.0300000000000003e+18
P,0.0752,0.6100000000000001,1.362,0.0072,278.3333333333333,7.777777777777778,1.1e+18
W,0.0382,0.93,1.524,0.0104,274.0,22.77777777777777,2.0300000000000003e+18
W,0.0382,0.93,1.524,0.0104,278.3333333333333,19.444444444444443,1.1e+18
F,0.06,0.71,0.69,0.01,280.0,13.333333333333334,5.68e+18
F,0.06,0.71,0.69,0.01,280.0,8.333333333333334,1.76e+19
F,0.06,0.71,0.69,0.01,280.0,27.22222222222222,2.61e+19
F,0.06,0.71,0.69,0.01,280.0,32.22222222222222,3.67e+19
F,0.06,0.71,0.69,0.01,280.0,50.0,5.62e+19
F,0.06,0.75,0.79,0.01,280.0,9.444444444444445,5.68e+18
F,0.06,0.75,0.79,0.01,280.0,19.444444444444443,1.76e+19
F,0.06,0.75,0.79,0.01,280.0,25.55555555555556,2.61e+19
F,0.06,0.75,0.79,0.01,280.0,32.22222222222222,3.67e+19
F,0.06,0.75,0.79,0.01,280.0,39.0,5.62e+19
W,0.218,0.724,1.37,0.016,280.0,97.22222222222224,5.68e+18
W,0.218,0.724,1.37,0.016,280.0,130.55555555555554,1.76e+19
W,0.218,0.724,1.37,0.016,280.0,127.77777777777776,2.61e+19
W,0.218,0.724,1.37,0.016,280.0,138.88888888888889,3.67e+19
P,0.06,0.67,1.46,0.01,274.0,4.1,2.2e+17
P,0.06,0.67,1.46,0.01,274.0,4.4,6.24e+17
W,0.05,0.7,1.88,0.005,274.0,6.9,2.2e+17
W,0.05,0.7,1.88,0.005,274.0,10.8,6.24e+17
W,0.011,0.04,1.28,0.009,274.0,-8.1,2.9e+17
W,0.011,0.04,1.28,0.009,274.0,-15.1,4.77e+17
P,0.14,0.54,1.29,0.014,278.3333333333333,16.11111111111111,9e+16
W,0.21,0.78,1.49,0.016,278.3333333333333,31.666666666666668,9e+16
P,0.15,0.49,1.23,0.014,274.0,34.166666666666664,3.5000000000000006e+17
P,0.15,0.49,1.23,0.014,274.0,41.833333333333336,9.04e+17
W,0.03,0.9,1.39,0.011,274.0,12.77777777777778,3.5000000000000006e+17
W,0.03,0.9,1.39,0.011,274.0,9.444444444444445,9.04e+17
P,0.12,0.65,1.29,0.009,274.0,3.2,3.7e+17
W,0.03,0.88,1.22,0.011,274.0,7.4,3.7e+17
P,0.087,0.6,1.26,0.01,292.77777777777777,20.0,3.94e+18
P,0.087,0.6,1.26,0.01,292.77777777777777,20.0,1.43e+19
P,0.087,0.6,1.26,0.01,292.77777777777777,44.85,1.96e+19
P,0.087,0.6,1.26,0.01,292.77777777777777,51.23333333333333,2.68e+19
P,0.087,0.6,1.26,0.01,292.77777777777777,28.33333333333333,3.94e+18
P,0.087,0.6,1.26,0.01,292.77777777777777,35.55555555555556,1.43e+19
P,0.087,0.6,1.26,0.01,292.77777777777777,42.327777777777776,1.96e+19
P,0.087,0.6,1.26,0.01,292.77777777777777,60.85555555555555,2.68e+19
W,0.21,0.88,1.36,0.011,292.77777777777777,89.50000000000001,3.94e+18
W,0.21,0.88,1.36,0.011,292.77777777777777,94.7777777777778,1.43e+19
W,0.21,0.88,1.36,0.011,292.77777777777777,99.8888888888889,1.96e+19
W,0.21,0.88,1.36,0.011,292.77777777777777,105.66666666666669,2.68e+19
F,0.154,0.78,0.686,0.012,291.6666666666667,34.44444444444444,3.05e+18
F,0.154,0.78,0.686,0.012,291.6666666666667,51.66666666666666,1.4e+19
F,0.154,0.78,0.686,0.012,291.6666666666667,48.333333333333336,1.93e+19
F,0.154,0.78,0.686,0.012,292.22222222222223,51.78888888888889,2.85e+19
F,0.154,0.78,0.686,0.012,291.6666666666667,32.22222222222222,3.05e+18
F,0.154,0.78,0.686,0.012,291.6666666666667,50.55555555555556,1.4e+19
F,0.154,0.78,0.686,0.012,291.6666666666667,46.66666666666666,1.93e+19
F,0.154,0.78,0.686,0.012,292.22222222222223,72.71666666666667,2.85e+19
W,0.036,0.736,1.83,0.013,291.6666666666667,21.666666666666668,3.05e+18
W,0.036,0.736,1.83,0.013,291.6666666666667,18.33333333333333,1.4e+19
W,0.036,0.736,1.83,0.013,291.6666666666667,11.666666666666666,1.93e+19
W,0.036,0.736,1.83,0.013,292.22222222222223,22.75,2.85e+19
P,0.22,0.51,1.37,0.018,277.22222222222223,32.22222222222222,3.3e+17
P,0.22,0.51,1.37,0.018,277.22222222222223,43.888888888888886,6.6e+17
W,0.2,1.05,1.28,0.019,277.22222222222223,11.666666666666666,3.3e+17
W,0.2,1.05,1.28,0.019,277.22222222222223,37.77777777777778,6.6e+17
P,0.141,0.603,1.276,0.007,284.44444444444446,37.22222222222222,3.24e+18
P,0.141,0.603,1.276,0.007,286.1111111111111,50.0,9.49e+18
P,0.141,0.603,1.276,0.007,286.6666666666667,64.83888888888889,1.74e+19
P,0.141,0.603,1.276,0.007,284.44444444444446,53.333333333333336,3.24e+18
P,0.141,0.603,1.276,0.007,286.6666666666667,82.75555555555556,1.74e+19
W,0.279,0.059,1.104,0.013,286.6666666666667,31.0,1.74e+19
W,0.279,0.059,1.104,0.013,284.44444444444446,38.333333333333336,3.24e+18
W,0.279,0.059,1.104,0.013,286.1111111111111,32.77777777777778,9.49e+18
W,0.279,0.059,1.104,0.013,286.6666666666667,30.90555555555556,1.74e+19
P,0.05,0.62,1.31,0.014,292.22222222222223,15.633333333333333,1.98e+19
P,0.05,0.62,1.31,0.014,292.22222222222223,14.58333333333333,1.98e+19
P,0.05,0.62,1.31,0.014,292.22222222222223,14.0,4e+18
P,0.05,0.62,1.31,0.014,292.22222222222223,16.0,4e+18
P,0.05,0.62,1.31,0.014,292.22222222222223,15.0,3.16e+19
P,0.05,0.62,1.31,0.014,292.22222222222223,25.0,3.16e+19
W,0.038,0.06,1.33,0.018,292.22222222222223,-2.794444444444445,1.98e+19
W,0.038,0.06,1.33,0.018,292.22222222222223,17.0,4e+18
W,0.038,0.06,1.33,0.018,292.22222222222223,-1.0,3.16e+19
P,0.166,0.648,1.413,0.01,276.6666666666667,19.23333333333333,2.93e+17
P,0.166,0.648,1.413,0.01,277.5,52.327777777777776,3.33e+18
P,0.06,0.58,1.45,0.005,291.3,8.322222222222226,5.03e+18
P,0.06,0.58,1.45,0.005,291.3,8.377777777777778,5.03e+18
P,0.06,0.58,1.45,0.005,291.3,16.65555555555556,1.08e+19
P,0.06,0.58,1.45,0.005,291.3,19.488888888888887,1.08e+19
P,0.06,0.58,1.45,0.005,291.3,31.1,2.17e+19
P,0.06,0.58,1.45,0.005,291.3,26.15555555555555,2.17e+19
P,0.06,0.58,1.45,0.005,291.3,32.766666666666666,4.26e+19
P,0.06,0.58,1.45,0.005,291.3,27.822222222222223,4.26e+19
W,0.054,0.13,1.39,0.017,291.3,23.288888888888888,2.17e+19
W,0.054,0.13,1.39,0.017,291.3,24.95555555555556,4.26e+19
W,0.054,0.13,1.39,0.017,291.3,13.844444444444443,5.03e+18
W,0.054,0.13,1.39,0.017,291.3,24.95555555555556,1.08e+19
P,0.06,0.62,1.3,0.007,291.3,13.86666666666667,6.14e+18
P,0.06,0.62,1.3,0.007,291.3,13.855555555555558,6.14e+18
P,0.06,0.62,1.3,0.007,291.3,27.75555555555556,1.24e+19
P,0.06,0.62,1.3,0.007,291.3,27.744444444444447,1.24e+19
P,0.06,0.62,1.3,0.007,291.3,32.75555555555556,2.53e+19
P,0.06,0.62,1.3,0.007,291.3,41.63333333333333,2.53e+19
P,0.06,0.62,1.3,0.007,291.3,25.53333333333334,5.230000000000001e+19
P,0.06,0.62,1.3,0.007,291.3,36.63333333333333,5.230000000000001e+19
W,0.07,0.07,1.43,0.013,291.3,5.555555555555557,6.14e+18
W,0.07,0.07,1.43,0.013,291.3,13.88888888888889,1.24e+19
W,0.07,0.07,1.43,0.013,291.3,23.88888888888889,2.53e+19
W,0.07,0.07,1.43,0.013,291.3,25.55555555555556,5.230000000000001e+19
P,0.1,0.528,1.332,0.013,272.22222222222223,65.55555555555556,1.76e+19
P,0.1,0.528,1.332,0.013,278.3333333333333,105.55555555555556,6.11e+19
P,0.1,0.528,1.332,0.013,278.3333333333333,57.22222222222222,5.02e+18
P,0.1,0.528,1.332,0.013,283.3333333333333,73.88888888888889,1.01e+19
P,0.1,0.528,1.332,0.013,278.3333333333333,112.22222222222224,6.11e+19
P,0.1,0.528,1.332,0.013,278.3333333333333,56.66666666666666,5.02e+18
W,0.36,0.78,1.418,0.013,272.22222222222223,151.11111111111111,1.76e+19
W,0.36,0.78,1.418,0.013,278.3333333333333,191.66666666666663,6.11e+19
W,0.36,0.78,1.418,0.013,278.3333333333333,123.33333333333331,5.02e+18
W,0.36,0.78,1.418,0.013,283.3333333333333,141.66666666666666,1.01e+19
F,0.156,0.828,0.703,0.019,287.77777777777777,27.22222222222222,3.06e+18
F,0.156,0.828,0.703,0.019,289.44444444444446,62.22222222222222,9.13e+18
F,0.156,0.828,0.703,0.019,288.8888888888889,50.77222222222222,2.05e+19
F,0.156,0.828,0.703,0.019,287.77777777777777,16.11111111111111,3.06e+18
F,0.156,0.828,0.703,0.019,289.44444444444446,40.0,9.13e+18
F,0.156,0.828,0.703,0.019,288.8888888888889,53.11666666666667,2.05e+19
W,0.086,0.11,1.37,0.02,287.77777777777777,47.22222222222222,3.06e+18
W,0.086,0.11,1.37,0.02,289.44444444444446,15.0,9.13e+18
W,0.086,0.11,1.37,0.02,288.8888888888889,46.400000000000006,2.05e+19
F,0.11,0.86,0.715,0.018,287.77777777777777,6.666666666666667,2.86e+18
F,0.11,0.86,0.715,0.018,289.44444444444446,19.444444444444443,9.84e+18
F,0.11,0.86,0.715,0.018,288.8888888888889,44.15555555555556,2.08e+19
F,0.11,0.86,0.715,0.018,287.77777777777777,8.333333333333334,2.86e+18
F,0.11,0.86,0.715,0.018,289.44444444444446,36.66666666666666,9.84e+18
F,0.11,0.86,0.715,0.018,288.8888888888889,36.583333333333336,2.08e+19
W,0.088,0.084,1.82,0.017,287.77777777777777,8.333333333333334,2.86e+18
W,0.088,0.084,1.82,0.017,289.44444444444446,6.666666666666667,9.84e+18
W,0.088,0.084,1.82,0.017,288.8888888888889,24.933333333333334,2.08e+19
P,0.172,0.584,1.16,0.018,276.6666666666667,43.27222222222222,9.34e+17
P,0.11,0.63,1.4,0.012,291.1111111111111,12.77777777777778,8.3e+17
P,0.11,0.63,1.4,0.012,291.1111111111111,16.666666666666668,8.3e+17
P,0.1,0.5,1.42,0.015,290.0,31.11111111111111,1.52e+18
P,0.1,0.5,1.42,0.015,290.0,16.11111111111111,1.52e+18
P,0.1,0.5,1.42,0.015,291.1111111111111,30.55555555555556,8.95e+18
P,0.1,0.5,1.42,0.015,291.1111111111111,25.0,9.86e+18
P,0.1,0.5,1.42,0.015,291.1111111111111,15.555555555555555,8.95e+18
P,0.1,0.5,1.42,0.015,291.1111111111111,48.333333333333336,9.86e+18
W,0.32,0.59,1.47,0.016,290.0,45.55555555555556,1.52e+18
W,0.32,0.59,1.47,0.016,291.1111111111111,95.55555555555556,8.95e+18
W,0.32,0.59,1.47,0.016,291.1111111111111,105.0,9.86e+18
F,0.04,0.75,0.63,0.006,292.22222222222223,12.77777777777778,9.43e+17
F,0.04,0.75,0.63,0.006,292.22222222222223,-3.888888888888889,3.37e+18
F,0.04,0.75,0.63,0.006,291.6666666666667,10.0,2.05e+19
F,0.04,0.75,0.63,0.006,292.22222222222223,1.6666666666666667,3.37e+18
F,0.04,0.75,0.63,0.006,291.6666666666667,4.444444444444445,2.05e+19
W,0.35,0.58,1.55,0.022,292.22222222222223,25.55555555555556,9.43e+17
W,0.35,0.58,1.55,0.022,292.22222222222223,58.888888888888886,3.37e+18
W,0.35,0.58,1.55,0.022,291.6666666666667,96.66666666666669,2.05e+19
F,0.02,0.76,0.72,0.014,291.6666666666667,6.666666666666667,7.389999999999999e+17
F,0.02,0.76,0.72,0.014,291.6666666666667,4.444444444444445,7.389999999999999e+17
F,0.02,0.76,0.72,0.014,292.22222222222223,2.2222222222222223,3.12e+18
F,0.02,0.76,0.72,0.014,291.1111111111111,12.77777777777778,1.45e+19
F,0.01,0.73,0.58,0.011,291.6666666666667,28.88888888888889,7.389999999999999e+17
F,0.01,0.73,0.58,0.011,292.22222222222223,3.888888888888889,3.12e+18
F,0.01,0.73,0.58,0.011,291.1111111111111,21.11111111111111,1.45e+19
W,0.29,0.56,1.63,0.017,291.6666666666667,8.88888888888889,7.389999999999999e+17
W,0.29,0.56,1.63,0.017,292.22222222222223,38.333333333333336,3.12e+18
W,0.29,0.56,1.63,0.017,291.1111111111111,80.55555555555556,1.45e+19
P,0.173,0.107,1.4,0.011,276.6666666666667,42.77777777777778,7.46e+17
P,0.11,0.63,1.4,0.012,276.6666666666667,29.6,1.57e+18
P,0.11,0.63,1.4,0.012,276.6666666666667,24.67222222222222,1.8558e+18
P,0.16,0.62,1.41,0.014,276.6666666666667,49.07777777777778,1.74e+18
P,0.16,0.62,1.41,0.014,276.6666666666667,33.96111111111111,1.13e+18
P,0.16,0.62,1.41,0.014,276.6666666666667,41.32222222222222,1.7192e+18
P,0.16,0.62,1.41,0.014,276.6666666666667,51.18888888888889,2.7085e+18
P,0.03,0.65,1.375,0.012,276.6666666666667,6.2444444444444445,1.15e+18
P,0.03,0.65,1.375,0.012,276.6666666666667,13.116666666666667,1.84e+18
P,0.03,0.65,1.375,0.012,276.6666666666667,17.066666666666666,1.7116e+18
P,0.03,0.65,1.375,0.012,276.6666666666667,16.427777777777777,2.6581e+18
P,0.11,0.6,1.42,0.015,276.6666666666667,15.755555555555556,1.53e+18
P,0.06,0.59,1.49,0.006,276.6666666666667,14.216666666666663,1.86e+18
P,0.06,0.59,1.49,0.006,276.6666666666667,19.71111111111111,1.13e+18
P,0.06,0.59,1.49,0.006,276.6666666666667,11.716666666666663,1.6988e+18
P,0.06,0.59,1.49,0.006,276.6666666666667,12.22222222222222,2.6016e+18
P,0.15,0.65,1.35,0.01,276.6666666666667,40.96111111111112,1.8699e+18
P,0.11,0.61,1.43,0.013,276.6666666666667,14.127777777777778,1.55e+18
P,0.11,0.61,1.43,0.013,276.6666666666667,18.83333333333333,1.06e+18
P,0.11,0.61,1.43,0.013,276.6666666666667,38.31666666666667,2.7958e+18
P,0.11,0.61,1.43,0.013,276.6666666666667,30.727777777777774,1.7135e+18
P,0.22,0.51,1.37,0.018,276.6666666666667,52.37777777777777,1.5e+18
P,0.22,0.51,1.37,0.018,276.6666666666667,40.37222222222223,1.8783e+18
P,0.172,0.584,1.16,0.018,276.6666666666667,31.15,1.09e+18
P,0.172,0.584,1.16,0.018,276.6666666666667,45.78888888888888,1.66e+18
P,0.172,0.584,1.16,0.018,276.6666666666667,47.227777777777774,1.7202e+18
P,0.172,0.584,1.16,0.018,276.6666666666667,55.28888888888889,2.7548e+18
P,0.17,0.52,1.315,0.015,276.6666666666667,31.11111111111111,1.45e+18
P,0.17,0.52,1.315,0.015,276.6666666666667,47.65555555555555,1.8796e+18
W,0.26,0.56,1.54,0.014,276.6666666666667,90.27777777777776,1.5e+18
W,0.26,0.56,1.54,0.014,276.6666666666667,69.01666666666667,1.9423000000000003e+18
W,0.28,0.57,1.63,0.019,276.6666666666667,77.89444444444445,1.9189e+18
W,0.27,0.06,1.29,0.016,276.6666666666667,52.61666666666666,1.43e+18
W,0.27,0.06,1.29,0.016,276.6666666666667,57.87777777777777,1.9437e+18
W,0.29,0.69,1.575,0.016,276.6666666666667,73.57777777777778,1.07e+18
W,0.29,0.69,1.575,0.016,276.6666666666667,88.73333333333333,1.58e+18
W,0.29,0.69,1.575,0.016,276.6666666666667,108.13888888888889,2.8903e+18
W,0.29,0.69,1.575,0.016,276.6666666666667,96.95,1.7724e+18
W,0.11,0.24,1.485,0.015,276.6666666666667,17.666666666666668,1.1e+18
W,0.11,0.24,1.485,0.015,276.6666666666667,42.78888888888888,1.7e+18
W,0.11,0.24,1.485,0.015,276.6666666666667,43.71666666666667,1.7793999999999997e+18
W,0.11,0.24,1.485,0.015,276.6666666666667,42.42777777777778,2.8479e+18
W,0.01,0.9,1.33,0.012,276.6666666666667,0.1166666666666671,1.17e+18
W,0.01,0.9,1.33,0.012,276.6666666666667,18.78333333333333,1.87e+18
W,0.01,0.9,1.33,0.012,276.6666666666667,2.594444444444445,1.7704e+18
W,0.01,0.9,1.33,0.012,276.6666666666667,12.372222222222222,2.7478e+18
W,0.2,1.05,1.28,0.019,276.6666666666667,60.316666666666656,1.79e+18
W,0.2,1.05,1.28,0.019,276.6666666666667,56.083333333333336,1.13e+18
W,0.2,1.05,1.28,0.019,276.6666666666667,76.07222222222224,2.8000000000000005e+18
W,0.2,1.05,1.28,0.019,276.6666666666667,68.52777777777777,1.7783e+18
W,0.059,0.93,1.32,0.009,276.6666666666667,34.044444444444444,1.36e+18
W,0.059,0.93,1.32,0.009,276.6666666666667,32.58888888888888,1.9364e+18
W,0.023,0.936,1.25,0.01,276.6666666666667,14.67777777777778,1.9336e+18
F,0.11,1.0,0.85,0.008,290.0,2.0,4.9e+18
F,0.11,1.0,0.85,0.008,290.0,9.0,5.8e+18
F,0.11,1.0,0.85,0.008,290.0,34.0,1.3e+19
F,0.11,1.0,0.85,0.008,290.0,35.0,1.5e+19
F,0.11,1.0,0.85,0.008,290.0,29.0,2e+19
F,0.08,0.97,0.79,0.008,290.0,-13.0,4.7e+18
F,0.08,0.97,0.79,0.008,290.0,24.0,1.4e+19
F,0.08,0.97,0.79,0.008,290.0,21.0,2e+19
W,0.07,0.93,1.6,0.007,290.0,18.0,4.6e+18
W,0.07,0.93,1.6,0.007,290.0,24.0,1.1e+19
W,0.07,0.93,1.6,0.007,290.0,27.0,1.5e+19
W,0.07,0.93,1.6,0.007,290.0,32.0,1.9e+19
W,0.07,0.93,1.6,0.007,290.0,25.0,2.3e+19
F,0.03,0.84,0.88,0.006,290.0,9.0,3.02e+18
F,0.03,0.84,0.88,0.006,290.0,14.0,5.96e+18
F,0.06,0.87,0.94,0.006,290.0,12.0,2.48e+18
F,0.06,0.87,0.94,0.006,290.0,26.0,5.06e+18
W,0.06,1.67,1.42,0.013,290.0,37.0,3.02e+18
W,0.06,1.67,1.42,0.013,290.0,69.0,5.89e+18
F,0.05,0.94,0.98,0.006,290.0,10.0,2.0399999999999997e+18
F,0.05,0.94,0.98,0.006,290.0,13.0,4.97e+18
F,0.05,0.91,0.93,0.005,290.0,0.0,2.48e+18
F,0.05,0.91,0.93,0.005,290.0,1.0,6.05e+18
W,0.04,0.98,1.77,0.008,290.0,11.0,2.52e+18
W,0.04,0.98,1.77,0.008,290.0,8.0,5.629999999999999e+18
F,0.03,0.75,1.32,0.008,290.0,-4.0,2.06e+18
F,0.03,0.75,1.32,0.008,290.0,7.0,9.56e+18
F,0.03,0.77,1.39,0.006,290.0,-9.0,2.5e+18
F,0.03,0.77,1.39,0.006,290.0,5.0,8e+18
W,0.05,0.84,1.27,0.01,290.0,12.0,2.5e+18
W,0.05,0.84,1.27,0.01,290.0,13.0,8e+18
F,0.08,0.9,0.86,0.009,290.0,6.0,2.77e+18
F,0.08,0.9,0.86,0.009,290.0,22.0,5.46e+18
F,0.07,0.87,0.86,0.006,290.0,13.0,3.35e+18
F,0.07,0.87,0.86,0.006,290.0,9.0,6.6e+18
W,0.04,0.99,1.76,0.01,290.0,10.0,3.41e+18
W,0.04,0.99,1.76,0.01,290.0,10.0,6.72e+18
F,0.05,0.83,0.84,0.008,295.0,20.0,5.52e+18
F,0.05,0.83,0.84,0.008,295.0,42.0,3.2e+19
F,0.09,0.97,0.81,0.007,295.0,18.0,5.649999999999999e+18
F,0.09,0.97,0.81,0.007,295.0,50.0,3.23e+19
W,0.03,0.08,1.51,0.015,295.0,14.0,5.620000000000001e+18
W,0.03,0.08,1.51,0.015,295.0,36.0,3.2e+19
F,0.08,0.9,0.92,0.005,290.0,7.0,3.11e+18
F,0.08,0.9,0.92,0.005,290.0,8.0,5.99e+18
W,0.08,1.7,1.41,0.012,290.0,40.0,3.16e+18
W,0.08,1.7,1.41,0.012,290.0,57.0,6.05e+18
F,0.12,1.0,0.83,0.01,290.0,23.0,2.5e+18
F,0.12,1.0,0.83,0.01,290.0,40.0,6.8e+18
F,0.12,1.0,0.83,0.01,290.0,41.0,6.8e+18
W,0.1,0.84,1.87,0.009,290.0,21.0,2.5e+18
W,0.1,0.84,1.87,0.009,290.0,44.0,6.8e+18
F,0.07,0.92,0.87,0.01,290.0,17.0,2.6e+18
F,0.07,0.92,0.87,0.01,290.0,24.0,4.94e+18
F,0.07,0.86,0.9,0.006,290.0,16.0,3.14e+18
F,0.07,0.86,0.9,0.006,290.0,25.0,5.99e+18
W,0.04,0.98,1.74,0.008,290.0,14.0,3.19e+18
W,0.04,0.98,1.74,0.008,290.0,4.0,6.06e+18
F,0.13,0.82,0.68,0.011,284.0,33.0,1.5e+19
F,0.13,0.82,0.68,0.011,284.0,21.0,1.7e+19
F,0.13,0.82,0.68,0.011,284.0,26.0,1.7e+19
F,0.13,0.82,0.68,0.011,284.0,55.0,5.3e+19
F,0.11,0.81,0.68,0.01,284.0,11.0,1.7e+19
F,0.11,0.81,0.68,0.01,284.0,28.0,3.5e+19
W,0.23,1.08,1.83,0.009,284.0,107.0,9e+18
W,0.23,1.08,1.83,0.009,284.0,132.0,1.7e+19
W,0.23,1.08,1.83,0.009,284.0,131.0,1.7e+19
W,0.23,1.08,1.83,0.009,284.0,127.0,1.7e+19
W,0.23,1.08,1.83,0.009,284.0,167.0,5.3e+19
F,0.1,0.83,0.75,0.015,282.0,31.0,8.4e+18
F,0.1,0.83,0.75,0.015,282.0,39.0,1.55e+19
F,0.1,0.83,0.75,0.015,282.0,49.0,2.14e+19
F,0.1,0.83,0.75,0.015,282.0,56.0,2.55e+19
F,0.1,0.83,0.75,0.015,282.0,59.0,3e+19
F,0.1,0.83,0.75,0.015,282.0,64.0,3.75e+19
F,0.1,0.83,0.75,0.015,282.0,73.0,4.83e+19
W,0.19,1.15,1.1,0.014,282.0,63.0,8.2e+18
W,0.19,1.15,1.1,0.014,282.0,72.0,1.56e+19
W,0.19,1.15,1.1,0.014,282.0,86.0,2.85e+19
W,0.19,1.15,1.1,0.014,282.0,86.0,3.42e+19
W,0.19,1.15,1.1,0.014,282.0,100.0,5.4e+19
W,0.1,0.44,0.9,0.014,282.0,24.0,8.2e+18
W,0.1,0.44,0.9,0.014,282.0,25.0,1.53e+19
W,0.1,0.44,0.9,0.014,282.0,25.0,2.05e+19
W,0.1,0.44,0.9,0.014,282.0,18.0,2.54e+19
W,0.1,0.44,0.9,0.014,282.0,24.0,3.28e+19
W,0.1,0.44,0.9,0.014,282.0,34.0,4.11e+19
F,0.04,0.75,1.38,0.007,290.0,12.0,2.17e+18
F,0.04,0.75,1.38,0.007,290.0,16.0,6.28e+18
F,0.04,0.77,1.37,0.007,290.0,1.0,2.64e+18
F,0.04,0.77,1.37,0.007,290.0,14.0,5.3e+18
W,0.06,0.95,1.21,0.011,290.0,5.0,2.64e+18
W,0.06,0.95,1.21,0.011,290.0,27.0,5.9e+18
W,0.22,1.11,1.14,0.015,285.0,111.0,2.22e+19
F,0.11,0.99,0.66,0.01,285.0,13.0,1.9e+18
F,0.11,0.99,0.66,0.01,285.0,26.0,5.8e+18
F,0.11,0.99,0.66,0.01,285.0,29.0,5.8e+18
F,0.12,0.97,0.72,0.015,285.0,16.0,1.9e+18
F,0.12,0.97,0.72,0.015,285.0,23.0,5.8e+18
F,0.12,0.97,0.72,0.015,285.0,30.0,5.8e+18
W,0.12,0.87,1.72,0.008,285.0,9.0,1.9e+18
W,0.12,0.87,1.72,0.008,285.0,23.0,5.8e+18
F,0.12,0.98,0.82,0.006,290.0,18.0,2.2e+18
F,0.12,0.98,0.82,0.006,290.0,38.0,6.4e+18
F,0.12,0.98,0.82,0.006,290.0,10.0,2.2e+18
F,0.12,0.98,0.82,0.006,290.0,34.0,6.4e+18
W,0.1,0.86,1.72,0.016,290.0,21.0,2.2e+18
W,0.1,0.86,1.72,0.016,290.0,36.0,6.4e+18
P,0.25,0.53,1.368,0.012,274.44444444444446,111.66666666666669,4.09e+19
P,0.25,0.53,1.368,0.012,277.22222222222223,95.0,9.38e+18
P,0.25,0.53,1.368,0.012,278.3333333333333,95.55555555555556,1.64e+19
P,0.25,0.53,1.368,0.012,278.8888888888889,82.67777777777776,2.09e+19
P,0.25,0.53,1.368,0.012,274.44444444444446,107.77777777777776,4.09e+19
P,0.25,0.53,1.368,0.012,277.22222222222223,86.66666666666667,9.38e+18
P,0.25,0.53,1.368,0.012,278.8888888888889,80.06666666666666,2.09e+19
W,0.23,1.2,1.23,0.012,274.44444444444446,198.88888888888889,4.09e+19
W,0.23,1.2,1.23,0.012,277.22222222222223,158.33333333333334,9.38e+18
W,0.23,1.2,1.23,0.012,278.3333333333333,169.44444444444446,1.64e+19
W,0.23,1.2,1.23,0.012,278.8888888888889,170.08333333333334,2.09e+19
P,0.2,0.056,1.46,0.01,289.44444444444446,45.0,6.2e+18
P,0.2,0.056,1.46,0.01,286.1111111111111,48.333333333333336,8.080000000000001e+18
P,0.2,0.056,1.46,0.01,285.55555555555554,51.66666666666666,2.12e+19
P,0.2,0.056,1.46,0.01,282.77777777777777,45.55555555555556,2.14e+19
P,0.12,0.067,1.46,0.014,289.44444444444446,22.77777777777778,6.2e+18
P,0.12,0.067,1.46,0.014,286.1111111111111,23.88888888888889,8.080000000000001e+18
P,0.12,0.067,1.46,0.014,285.55555555555554,15.555555555555555,2.12e+19
P,0.12,0.067,1.46,0.014,282.77777777777777,25.0,2.14e+19
W,0.23,0.62,1.575,0.019,289.44444444444446,59.44444444444444,6.2e+18
W,0.23,0.62,1.575,0.019,286.1111111111111,91.66666666666669,8.080000000000001e+18
W,0.23,0.62,1.575,0.019,285.55555555555554,85.55555555555556,2.12e+19
W,0.23,0.62,1.575,0.019,282.77777777777777,99.44444444444444,2.14e+19
F,0.051,0.7,0.59,0.01,289.44444444444446,22.22222222222222,6.51e+18
F,0.051,0.7,0.59,0.01,286.1111111111111,19.444444444444443,8.57e+18
F,0.051,0.7,0.59,0.01,285.55555555555554,28.33333333333333,2.16e+19
F,0.051,0.7,0.59,0.01,284.44444444444446,34.44444444444444,3.04e+19
F,0.088,0.71,0.65,0.009,289.44444444444446,21.666666666666668,6.51e+18
F,0.088,0.71,0.65,0.009,286.1111111111111,34.44444444444444,8.57e+18
F,0.088,0.71,0.65,0.009,285.55555555555554,48.333333333333336,2.16e+19
F,0.088,0.71,0.65,0.009,284.44444444444446,55.55555555555556,3.04e+19
W,0.25,0.59,1.4,0.014,289.44444444444446,92.77777777777776,6.51e+18
W,0.25,0.59,1.4,0.014,286.1111111111111,86.11111111111111,8.57e+18
W,0.25,0.59,1.4,0.014,285.55555555555554,124.44444444444444,2.16e+19
W,0.25,0.59,1.4,0.014,284.44444444444446,125.0,3.04e+19
P,0.133,0.62,1.427,0.008,275.55555555555554,6.666666666666667,1.6e+17
W,0.11,0.407,1.56,0.009,275.55555555555554,7.777777777777778,1.6e+17
F,0.06,0.72,1.41,0.013,280.0,17.72222222222222,6.09e+18
F,0.06,0.72,1.41,0.013,280.0,12.88888888888889,1.31e+19
F,0.06,0.72,1.41,0.013,280.0,53.33333333333333,3.96e+19
F,0.06,0.72,1.41,0.013,280.0,56.22222222222222,4.39e+19
F,0.06,0.72,1.41,0.013,280.0,27.11111111111111,6.09e+18
F,0.06,0.72,1.41,0.013,280.0,18.83333333333333,1.31e+19
F,0.06,0.72,1.41,0.013,280.0,46.66666666666666,3.96e+19
F,0.06,0.72,1.41,0.013,280.0,41.11111111111112,4.39e+19
W,0.14,0.11,1.3,0.017,280.0,19.55555555555556,6.09e+18
W,0.14,0.11,1.3,0.017,280.0,25.33333333333333,1.31e+19
W,0.14,0.11,1.3,0.017,280.0,68.33333333333333,3.96e+19
W,0.14,0.11,1.3,0.017,280.0,89.44444444444444,4.39e+19
F,0.077,0.697,1.215,0.011,280.0,21.11111111111111,5.85e+18
F,0.077,0.697,1.215,0.011,280.0,28.88888888888889,1.07e+19
F,0.077,0.697,1.215,0.011,280.0,47.77777777777778,4.019999999999999e+19
F,0.077,0.697,1.215,0.011,280.0,52.45555555555556,4.14e+19
F,0.077,0.697,1.215,0.011,280.0,20.55555555555556,5.85e+18
F,0.077,0.697,1.215,0.011,280.0,16.666666666666668,1.07e+19
F,0.077,0.697,1.215,0.011,280.0,46.66666666666666,4.019999999999999e+19
F,0.077,0.697,1.215,0.011,280.0,57.388888888888886,4.14e+19
W,0.082,0.071,1.28,0.019,280.0,37.77777777777778,5.85e+18
W,0.082,0.071,1.28,0.019,280.0,31.11111111111111,1.07e+19
W,0.082,0.071,1.28,0.019,280.0,54.44444444444444,4.019999999999999e+19
W,0.082,0.071,1.28,0.019,280.0,51.54444444444445,4.14e+19
P,0.134,0.634,1.337,0.015,276.1111111111111,16.11111111111111,2.3e+17
W,0.161,0.794,1.122,0.014,276.1111111111111,16.11111111111111,2.3e+17
P,0.06,0.6,1.33,0.004,296.1111111111111,19.000000000000004,3.65e+18
P,0.06,0.6,1.33,0.004,296.1111111111111,31.55555555555556,3.65e+18
P,0.04,0.63,1.48,0.003,292.77777777777777,13.133333333333333,6.28e+18
P,0.04,0.63,1.48,0.003,292.77777777777777,0.766666666666667,6.28e+18
W,0.04,0.06,1.08,0.005,296.1111111111111,1.5555555555555536,3.65e+18
W,0.04,0.06,1.08,0.005,292.77777777777777,-3.722222222222223,6.28e+18
P,0.04,0.68,1.54,0.006,296.1111111111111,4.444444444444445,3.87e+18
P,0.04,0.68,1.54,0.006,296.1111111111111,3.333333333333333,3.87e+18
P,0.04,0.68,1.54,0.006,292.77777777777777,10.0,9.92e+18
P,0.04,0.68,1.54,0.006,292.77777777777777,11.0,9.92e+18
W,0.07,0.09,1.46,0.01,296.1111111111111,-2.2222222222222223,3.87e+18
W,0.07,0.09,1.46,0.01,292.77777777777777,2.0,9.92e+18
P,0.04,0.65,1.4,0.005,296.1111111111111,9.444444444444445,3.48e+18
P,0.04,0.65,1.4,0.005,292.22222222222223,3.0,9.03e+18
P,0.04,0.65,1.4,0.005,292.22222222222223,5.0,9.03e+18
W,0.02,0.14,1.55,0.008,296.1111111111111,13.88888888888889,3.48e+18
W,0.02,0.14,1.55,0.008,292.22222222222223,13.0,9.03e+18
P,0.17,0.52,1.315,0.015,285.55555555555554,59.44444444444444,8.2e+18
P,0.17,0.52,1.315,0.015,276.6666666666667,-5.0,1.03e+16
P,0.17,0.52,1.315,0.015,285.55555555555554,91.66666666666669,4.230000000000001e+19
P,0.17,0.52,1.315,0.015,276.6666666666667,1.6666666666666667,5.5e+16
W,0.188,0.315,1.56,0.012,285.55555555555554,45.55555555555556,8.2e+18
W,0.188,0.315,1.56,0.012,276.6666666666667,-7.222222222222222,1.03e+16
W,0.188,0.315,1.56,0.012,285.55555555555554,86.11111111111111,3.68e+19
W,0.188,0.315,1.56,0.012,276.6666666666667,-17.77777777777778,5.5e+16
W,0.31,0.65,1.8,0.01,285.55555555555554,87.58888888888889,8.2e+18
W,0.31,0.65,1.8,0.01,285.55555555555554,145.36666666666665,2.47e+19
P,0.095,0.522,1.64,0.008,285.55555555555554,20.55555555555556,9.75e+18
P,0.095,0.522,1.64,0.008,276.6666666666667,1.1111111111111112,1.73e+16
P,0.095,0.522,1.64,0.008,285.55555555555554,29.444444444444443,4.28e+19
P,0.095,0.522,1.64,0.008,276.6666666666667,0.5555555555555556,6.56e+16
W,0.158,0.338,1.75,0.009,285.55555555555554,51.75555555555555,9.75e+18
W,0.158,0.338,1.75,0.009,276.6666666666667,18.42222222222222,1.73e+16
W,0.158,0.338,1.75,0.009,285.55555555555554,83.42222222222222,3.94e+19
W,0.158,0.338,1.75,0.009,276.6666666666667,17.866666666666664,6.56e+16
W,0.26,0.6,1.88,0.013,285.55555555555554,101.66666666666669,9.75e+18
W,0.26,0.6,1.88,0.013,285.55555555555554,119.44444444444444,2.52e+19
P,0.08,0.67,1.3,0.007,278.8888888888889,22.133333333333336,1.16e+18
W,0.059,0.93,1.32,0.009,278.8888888888889,25.71666666666666,1.16e+18
F,0.08,0.88,0.76,0.006,283.2,21.0,7.1e+18
F,0.08,0.88,0.76,0.006,283.2,45.0,4.3e+19
F,0.08,0.88,0.76,0.006,283.2,69.0,6.4e+19
F,0.08,0.88,0.76,0.006,283.2,68.0,7.4e+19
F,0.1,0.9,0.74,0.006,283.2,30.0,7.1e+18
F,0.1,0.9,0.74,0.006,283.2,62.0,4.3e+19
F,0.1,0.9,0.74,0.006,283.2,86.0,6.4e+19
F,0.1,0.9,0.74,0.006,283.2,77.0,7.4e+19
W,0.08,1.58,1.46,0.009,283.2,66.0,7.1e+18
W,0.08,1.58,1.46,0.009,283.2,187.0,4.3e+19
W,0.08,1.58,1.46,0.009,283.2,230.0,6.4e+19
W,0.08,1.58,1.46,0.009,283.2,253.0,6.4e+19
W,0.08,1.58,1.46,0.009,283.2,230.0,7.4e+19
F,0.09,0.88,0.71,0.006,285.6,41.0,3.3e+19
F,0.09,0.88,0.71,0.006,285.6,61.0,6e+19
F,0.09,0.88,0.71,0.006,285.6,76.0,7.3e+19
F,0.1,0.88,0.75,0.006,285.6,63.0,3.3e+19
F,0.1,0.88,0.75,0.006,285.6,82.0,6e+19
F,0.1,0.88,0.75,0.006,285.6,104.0,7.3e+19
W,0.05,1.66,1.35,0.0015,285.6,125.0,3.3e+19
W,0.05,1.66,1.35,0.0015,285.6,155.0,5.2e+19
W,0.05,1.66,1.35,0.0015,285.6,184.0,6e+19
W,0.05,1.66,1.35,0.0015,285.6,194.0,7.3e+19
P,0.12,0.6,1.26,0.013,292.77777777777777,19.444444444444443,3.99e+18
P,0.12,0.6,1.26,0.013,292.77777777777777,32.22222222222222,6.6e+18
P,0.12,0.6,1.26,0.013,292.22222222222223,38.888888888888886,1.42e+19
W,0.31,0.59,1.49,0.016,292.77777777777777,63.888888888888886,3.99e+18
W,0.31,0.59,1.49,0.016,292.77777777777777,82.77777777777777,6.6e+18
W,0.31,0.59,1.49,0.016,292.22222222222223,91.66666666666669,1.42e+19
P,0.241,0.528,1.497,0.013,281.1111111111111,60.55555555555556,2.53e+18
P,0.241,0.528,1.497,0.013,281.1111111111111,100.55555555555556,1.24e+19
P,0.241,0.528,1.497,0.013,281.6666666666667,97.0222222222222,1.97e+19
P,0.235,0.525,1.467,0.016,281.1111111111111,49.44444444444444,2.53e+18
P,0.235,0.525,1.467,0.016,281.1111111111111,87.77777777777777,1.24e+19
P,0.22,0.508,1.22,0.012,281.1111111111111,37.77777777777778,2.53e+18
P,0.22,0.508,1.22,0.012,281.1111111111111,63.333333333333336,8.56e+18
P,0.22,0.508,1.22,0.012,281.1111111111111,59.44444444444444,1.24e+19
W,0.16,1.26,1.21,0.019,281.1111111111111,103.33333333333331,8.56e+18
W,0.16,1.26,1.21,0.019,281.6666666666667,128.77222222222224,1.97e+19
P,0.117,0.617,1.359,0.01,285.0,31.11111111111111,2.67e+18
P,0.117,0.617,1.359,0.01,283.8888888888889,35.55555555555556,5.69e+18
P,0.117,0.617,1.359,0.01,282.77777777777777,48.888888888888886,1.11e+19
P,0.117,0.617,1.359,0.01,282.22222222222223,55.95555555555556,1.8e+19
P,0.117,0.617,1.359,0.01,285.0,42.22222222222222,2.67e+18
P,0.117,0.617,1.359,0.01,283.8888888888889,55.55555555555556,5.69e+18
P,0.117,0.617,1.359,0.01,282.77777777777777,70.55555555555556,1.11e+19
P,0.117,0.617,1.359,0.01,282.22222222222223,71.57222222222221,1.8e+19
W,0.254,0.726,1.285,0.015,285.0,80.55555555555556,2.67e+18
W,0.254,0.726,1.285,0.015,283.8888888888889,100.0,5.69e+18
W,0.254,0.726,1.285,0.015,282.77777777777777,104.44444444444444,1.11e+19
W,0.254,0.726,1.285,0.015,282.22222222222223,106.38333333333333,1.8e+19
P,0.07,0.59,1.45,0.007,292.77777777777777,1.4444444444444446,3.11e+18
P,0.07,0.59,1.45,0.007,292.77777777777777,5.611111111111111,1.3e+19
P,0.07,0.59,1.45,0.007,292.77777777777777,36.61111111111111,3.11e+18
P,0.07,0.59,1.45,0.007,292.77777777777777,39.99999999999999,1.3e+19
P,0.07,0.59,1.45,0.007,292.77777777777777,12.94444444444444,2.66e+19
P,0.07,0.59,1.45,0.007,292.77777777777777,54.66666666666666,2.66e+19
W,0.047,0.049,1.28,0.009,292.77777777777777,14.1111111111111,3.11e+18
W,0.047,0.049,1.28,0.009,292.77777777777777,13.499999999999991,1.3e+19
W,0.047,0.049,1.28,0.009,292.77777777777777,23.166666666666657,2.66e+19
P,0.093,0.613,1.313,0.009,275.55555555555554,10.0,1.4e+17
W,0.025,0.95,1.182,0.014,275.55555555555554,13.88888888888889,1.4e+17
P,0.123,0.633,1.3,0.008,275.55555555555554,5.0,1.3e+17
W,0.025,0.965,1.172,0.014,275.55555555555554,-17.22222222222222,1.3e+17
P,0.141,0.575,1.3,0.007,282.77777777777777,38.888888888888886,5.17e+18
P,0.141,0.575,1.3,0.007,285.0,44.44444444444444,7.89e+18
P,0.141,0.575,1.3,0.007,286.1111111111111,49.42777777777778,1.24e+19
P,0.141,0.575,1.3,0.007,282.77777777777777,33.333333333333336,5.17e+18
P,0.141,0.575,1.3,0.007,286.1111111111111,44.8111111111111,1.24e+19
W,0.247,0.061,1.069,0.015,282.77777777777777,40.55555555555556,5.17e+18
W,0.247,0.061,1.069,0.015,285.0,36.66666666666666,7.89e+18
W,0.247,0.061,1.069,0.015,286.1111111111111,37.10555555555555,1.24e+19
P,0.11,0.61,1.37,0.004,286.6666666666667,25.05555555555556,1.4000000000000003e+18
P,0.11,0.61,1.37,0.004,286.6666666666667,16.333333333333332,1.4000000000000003e+18
P,0.11,0.61,1.37,0.004,287.22222222222223,57.05555555555556,1e+19
W,0.048,0.067,1.525,0.005,286.6666666666667,8.777777777777779,1.4000000000000003e+18
W,0.048,0.067,1.525,0.005,287.22222222222223,14.72222222222222,1e+19
P,0.17,0.2,1.403,0.013,288.8888888888889,66.11111111111111,3.48e+19
P,0.18,0.2,1.36,0.011,288.8888888888889,58.333333333333336,3.48e+19
P,0.18,0.2,1.36,0.011,288.8888888888889,60.55555555555556,3.85e+19
P,0.18,0.2,1.437,0.011,288.8888888888889,52.22222222222222,1.75e+19
P,0.18,0.2,1.437,0.011,288.8888888888889,65.55555555555556,3.48e+19
P,0.1,0.6,1.42,0.008,289.44444444444446,27.883333333333333,5.07e+18
P,0.1,0.6,1.42,0.008,289.44444444444446,17.083333333333332,5.07e+18
P,0.1,0.6,1.42,0.008,282.22222222222223,43.394444444444446,1.64e+19
W,0.03,0.14,1.38,0.003,289.44444444444446,4.444444444444445,5.07e+18
W,0.03,0.14,1.38,0.003,282.22222222222223,15.866666666666667,1.64e+19
P,0.056,0.562,1.312,0.009,289.44444444444446,31.11111111111111,8e+18
P,0.056,0.562,1.312,0.009,289.44444444444446,37.77777777777778,8e+18
P,0.056,0.562,1.312,0.009,287.55555555555554,51.79999999999999,2.47e+19
W,0.031,0.097,1.419,0.009,289.44444444444446,16.666666666666668,8e+18
W,0.031,0.097,1.419,0.009,287.55555555555554,42.21666666666667,2.47e+19
F,0.13,0.76,0.62,0.02,286.1111111111111,35.0,2.41e+18
F,0.13,0.76,0.62,0.02,286.1111111111111,60.55555555555556,6.93e+18
F,0.13,0.76,0.62,0.02,286.1111111111111,76.11111111111111,1.16e+19
F,0.13,0.76,0.62,0.02,286.1111111111111,69.37222222222222,1.97e+19
F,0.13,0.76,0.62,0.02,286.1111111111111,29.444444444444443,2.41e+18
F,0.13,0.76,0.62,0.02,286.1111111111111,41.11111111111112,6.93e+18
F,0.13,0.76,0.62,0.02,286.1111111111111,59.44444444444444,1.16e+19
F,0.13,0.76,0.62,0.02,286.1111111111111,74.32777777777778,1.97e+19
W,0.37,0.125,1.4,0.021,286.1111111111111,70.55555555555556,2.41e+18
W,0.37,0.125,1.4,0.021,286.1111111111111,80.55555555555556,6.93e+18
W,0.37,0.125,1.4,0.021,286.1111111111111,87.22222222222223,1.16e+19
W,0.37,0.125,1.4,0.021,286.1111111111111,89.92222222222223,1.97e+19
F,0.13,0.74,0.71,0.018,286.1111111111111,31.11111111111111,2.44e+18
F,0.13,0.74,0.71,0.018,286.1111111111111,38.333333333333336,6.54e+18
F,0.13,0.74,0.71,0.018,286.1111111111111,43.333333333333336,1.16e+19
F,0.13,0.74,0.71,0.018,286.1111111111111,68.49444444444444,2.02e+19
F,0.13,0.74,0.71,0.018,286.1111111111111,27.77777777777778,2.44e+18
F,0.13,0.74,0.71,0.018,286.1111111111111,37.77777777777778,6.54e+18
F,0.13,0.74,0.71,0.018,286.1111111111111,62.77777777777778,1.16e+19
F,0.13,0.74,0.71,0.018,286.1111111111111,54.31666666666667,2.02e+19
W,0.13,0.11,1.5,0.016,286.1111111111111,45.0,2.44e+18
W,0.13,0.11,1.5,0.016,286.1111111111111,85.55555555555556,6.54e+18
W,0.13,0.11,1.5,0.016,286.1111111111111,16.11111111111111,1.16e+19
W,0.13,0.11,1.5,0.016,286.1111111111111,46.18888888888889,2.02e+19
P,0.073,0.49,1.34,0.014,291.6666666666667,16.66666666666667,5.52e+18
P,0.073,0.49,1.34,0.014,291.6666666666667,23.88888888888889,1.32e+19
P,0.073,0.49,1.34,0.014,287.77777777777777,52.22222222222222,3.25e+19
P,0.073,0.49,1.34,0.014,291.6666666666667,21.111111111111114,5.52e+18
P,0.073,0.49,1.34,0.014,291.6666666666667,19.44444444444445,1.32e+19
P,0.073,0.49,1.34,0.014,287.77777777777777,43.88888888888889,3.25e+19
W,0.023,0.87,1.23,0.006,291.6666666666667,11.111111111111114,5.52e+18
W,0.023,0.87,1.23,0.006,291.6666666666667,10.000000000000004,1.32e+19
W,0.023,0.87,1.23,0.006,287.77777777777777,43.88888888888889,3.25e+19
P,0.06,0.65,1.18,0.012,293.3333333333333,6.666666666666667,2.62e+18
P,0.06,0.65,1.18,0.012,292.77777777777777,21.29444444444444,1.31e+19
P,0.06,0.65,1.18,0.012,293.3333333333333,12.22222222222222,2.62e+18
P,0.06,0.65,1.18,0.012,292.77777777777777,6.4,1.31e+19
P,0.06,0.65,1.18,0.012,293.3333333333333,36.05555555555556,4.37e+19
P,0.06,0.65,1.18,0.012,293.3333333333333,16.88888888888889,4.37e+19
P,0.06,0.65,1.18,0.012,292.77777777777777,22.0,2.68e+19
P,0.06,0.65,1.18,0.012,292.77777777777777,13.0,2.68e+19
W,0.02,0.09,1.36,0.009,293.3333333333333,17.22222222222222,2.62e+18
W,0.02,0.09,1.36,0.009,292.77777777777777,18.87777777777778,1.31e+19
W,0.02,0.09,1.36,0.009,293.3333333333333,24.22222222222222,4.37e+19
W,0.02,0.09,1.36,0.009,292.77777777777777,15.0,2.68e+19
P,0.04,0.65,1.55,0.006,293.3333333333333,6.111111111111111,2.45e+18
P,0.04,0.65,1.55,0.006,292.77777777777777,16.4,1.25e+19
P,0.04,0.65,1.55,0.006,293.3333333333333,4.444444444444445,2.45e+18
P,0.04,0.65,1.55,0.006,292.77777777777777,19.33333333333333,1.25e+19
P,0.04,0.65,1.55,0.006,293.3333333333333,19.61111111111111,4.2e+19
P,0.04,0.65,1.55,0.006,293.3333333333333,41.61111111111112,4.2e+19
P,0.04,0.65,1.55,0.006,292.22222222222223,15.0,2.4900000000000004e+19
P,0.04,0.65,1.55,0.006,292.22222222222223,22.0,2.4900000000000004e+19
W,0.01,0.15,1.45,0.01,293.3333333333333,-4.444444444444445,2.45e+18
W,0.01,0.15,1.45,0.01,292.77777777777777,2.711111111111112,1.25e+19
W,0.01,0.15,1.45,0.01,293.3333333333333,14.666666666666666,4.2e+19
W,0.01,0.15,1.45,0.01,292.22222222222223,12.0,2.4900000000000004e+19
P,0.11,0.5,1.395,0.013,280.55555555555554,27.22222222222222,2.71e+18
P,0.11,0.5,1.395,0.013,281.6666666666667,62.22222222222222,1.8e+19
P,0.11,0.5,1.395,0.013,283.8888888888889,46.87777777777777,1.6e+19
W,0.23,0.64,1.47,0.011,280.55555555555554,95.0,2.71e+18
W,0.23,0.64,1.47,0.011,281.6666666666667,138.88888888888889,1.8e+19
W,0.23,0.64,1.47,0.011,283.8888888888889,130.12777777777777,1.6e+19
P,0.11,0.54,1.34,0.011,279.44444444444446,32.22222222222222,2.97e+18
P,0.11,0.54,1.34,0.011,282.22222222222223,43.888888888888886,1.89e+19
P,0.11,0.54,1.34,0.011,283.8888888888889,60.150000000000006,2.73e+19
P,0.11,0.54,1.34,0.011,279.44444444444446,26.666666666666668,2.97e+18
P,0.11,0.54,1.34,0.011,282.22222222222223,36.11111111111112,1.89e+19
P,0.11,0.54,1.34,0.011,283.8888888888889,58.46666666666667,2.73e+19
W,0.19,0.56,1.535,0.018,279.44444444444446,52.77777777777778,2.97e+18
W,0.19,0.56,1.535,0.018,282.22222222222223,78.33333333333333,1.89e+19
W,0.19,0.56,1.535,0.018,283.8888888888889,99.71666666666668,2.73e+19
W,0.22,0.59,1.45,0.016,283.3333333333333,83.72222222222223,6.899999999999999e+18
W,0.39,0.58,1.63,0.018,283.3333333333333,102.75,6.899999999999999e+18
W,0.37,0.7,1.53,0.013,283.3333333333333,146.3777777777778,6.899999999999999e+18
F,0.05,0.725,1.28,0.012,287.0,5.5,1.02e+19
F,0.05,0.725,1.28,0.012,287.0,19.2,2.56e+19
F,0.05,0.725,1.28,0.012,287.0,43.8,6.2e+19
W,0.048,0.935,1.13,0.017,287.0,33.0,1.33e+19
W,0.048,0.935,1.13,0.017,287.0,48.0,3.38e+19
W,0.048,0.935,1.13,0.017,287.0,81.0,8.19e+19
F,0.04,0.76,1.39,0.008,295.0,16.3,1.18e+19
F,0.04,0.76,1.39,0.008,295.0,33.8,3.9e+19
F,0.04,0.76,1.39,0.008,295.0,55.4,7.4e+19
F,0.04,0.77,1.41,0.006,295.0,9.5,1.18e+19
F,0.04,0.77,1.41,0.006,295.0,24.0,3.9e+19
F,0.04,0.77,1.41,0.006,295.0,37.7,7.4e+19
W,0.08,0.84,1.11,0.015,295.0,11.3,1.8e+19
W,0.08,0.84,1.11,0.015,295.0,81.2,9.8e+19
P,0.09,0.57,1.36,0.01,291.1111111111111,13.88888888888889,1.07e+18
P,0.09,0.57,1.36,0.01,291.1111111111111,41.66666666666666,1.07e+18
P,0.09,0.57,1.36,0.01,290.55555555555554,7.222222222222222,8.66e+18
P,0.09,0.57,1.36,0.01,290.55555555555554,8.88888888888889,8.66e+18
W,0.33,0.67,1.62,0.014,290.55555555555554,91.66666666666669,8.66e+18
W,0.35,0.67,1.58,0.015,290.55555555555554,136.97777777777776,7.81e+18
W,0.39,0.58,1.63,0.018,290.55555555555554,67.77777777777777,7.81e+18
W,0.37,0.7,1.53,0.013,290.55555555555554,125.55555555555556,7.81e+18
F,0.06,0.7,0.64,0.01,283.3333333333333,10.0,5.99e+18
F,0.06,0.7,0.64,0.01,283.3333333333333,7.222222222222222,1.27e+19
F,0.08,0.67,0.61,0.01,283.3333333333333,23.33333333333333,1.27e+19
F,0.08,0.67,0.61,0.01,284.44444444444446,31.11111111111111,1.22e+19
F,0.08,0.67,0.61,0.01,285.0,41.26111111111111,2.9e+19
W,0.33,0.57,1.26,0.011,285.0,108.65555555555554,2.9e+19
W,0.33,0.57,1.26,0.011,283.3333333333333,92.22222222222224,5.99e+18
W,0.33,0.57,1.26,0.011,284.44444444444446,100.0,1.22e+19
W,0.33,0.57,1.26,0.011,288.3333333333333,120.52222222222224,2.57e+19
F,0.06,0.7,0.67,0.011,286.1111111111111,6.666666666666667,7.08e+18
F,0.06,0.7,0.67,0.011,286.1111111111111,-10.0,1.43e+19
F,0.05,0.71,0.67,0.01,286.1111111111111,26.666666666666668,1.43e+19
W,0.29,0.6,1.44,0.014,286.1111111111111,117.22222222222224,7.08e+18
P,0.15,0.6,1.27,0.011,290.0,34.44444444444444,4.11e+18
P,0.15,0.6,1.27,0.011,290.0,47.77777777777778,1.77e+19
P,0.15,0.6,1.27,0.011,290.0,49.44444444444444,2.34e+19
P,0.15,0.6,1.27,0.011,290.0,36.66666666666666,4.11e+18
P,0.15,0.6,1.27,0.011,290.0,60.0,1.77e+19
